Repository: CorySimon/XeKrMOFAdsorptionSurvey

# Xe/Kr adsorption isotherm survey

This repository contains data and code used to reproduce the following plot that characterizes the performance of several MOFs and porous organic cage materials for Xe/Kr separations relevant to used nuclear fuel reprocessing. This pertains to the article:

D. Banerjee, C. Simon, A. Plonka, R. Motkuri, J. Liu, X. Chen, B. Smit, J. Parise, M. Haranczyk, P. Thallapally. Metal Organic Framework with Optimal Adsorption, Separation, and Selectivity towards Xenon. *Nature Communications*. (2016) *Under revision*

From Fig S21 of:

Chen, L., Reiss, P.S., Chong, S.Y., Holden, D., Jelfs, K.E., Hasell, T., Little, M.A., Kewley, A., Briggs, M.E., Stephenson, A. and Thomas, K.M., 2014. Separation of rare gases and chiral molecules by selective binding in porous organic cages. Nature materials, 13(10), pp.954-960.

File: data/CC3/Kr.csv
P(mbar),L(mmol/g)
1006.36288998,0.935064935065
927.082400358,0.883116883117
875.376921929,0.850649350649
832.292133154,0.818181818182
794.379758173,0.785714285714
709.934318555,0.720779220779
632.381698761,0.662337662338
591.021047918,0.62987012987
553.108672936,0.597402597403
489.352888491,0.532467532468
472.115241081,0.525974025974
389.397671294,0.454545454545
370.450813554,0.422077922078
308.41916704,0.357142857143
251.548738618,0.311688311688
229.157336916,0.272727272727
201.589789521,0.24025974026
167.129422302,0.201298701299
148.175100761,0.181818181818
134.393193014,0.162337662338
106.825645619,0.12987012987
79.2580982236,0.0974025974026
25.8508732647,0.025974025974

File: data/CC3/Xe.csv
P(mbar),L(mmol/g)
1015.8531124,2.42207792208
948.619196895,2.40909090909
900.354530527,2.38961038961
814.170025377,2.35064935065
734.878340051,2.31818181818
700.403045231,2.30519480519
655.594118525,2.27272727273
584.923122854,2.24025974026
574.585759069,2.22727272727
490.140319451,2.16233766234
467.741453948,2.13636363636
409.154351396,2.07792207792
350.582176444,1.99350649351
307.516047171,1.92857142857
254.131213614,1.81818181818
226.58232572,1.75324675325
202.489177489,1.67532467532
166.356918943,1.54545454545
147.436184505,1.46753246753
133.68413196,1.3961038961
109.628302732,1.25324675325
107.919092402,1.22727272727
82.1727123451,1.02597402597
66.7151813704,0.922077922078
39.2969099866,0.62987012987
29.0677713092,0.428571428571
13.6811464398,0.201298701299
