Repository: CorySimon/XeKrMOFAdsorptionSurvey

# Xe/Kr adsorption isotherm survey

This repository contains data and code used to reproduce the following plot that characterizes the performance of several MOFs and porous organic cage materials for Xe/Kr separations relevant to used nuclear fuel reprocessing. This pertains to the article:

D. Banerjee, C. Simon, A. Plonka, R. Motkuri, J. Liu, X. Chen, B. Smit, J. Parise, M. Haranczyk, P. Thallapally. Metal Organic Framework with Optimal Adsorption, Separation, and Selectivity towards Xenon. *Nature Communications*. (2016) *Under revision*

Data from
Wang, H., Yao, K., Zhang, Z., Jagiello, J., Gong, Q., Han, Y. and Li, J., 2014. The first example of commensurate adsorption of atomic gas in a MOF and effective separation of xenon from other noble gases. Chemical Science, 5(2), pp.620-624.

File: data/Co-formate/Kr.csv
P(bar),L(mmol/g)
0.00930207256705,0.00396562041016
0.0435456671925,0.0434912691073
0.0526573464614,0.0435239079584
0.100575259751,0.0866806288419
0.148499972801,0.133419463635
0.200987325246,0.183756731763
0.251196757874,0.234085840178
0.301392590981,0.277250720775
0.35161562313,0.334744057009
0.397242017081,0.370728390361
0.447431050427,0.410311157047
0.499904803351,0.453484197356
0.550100636458,0.496649077952
0.600282870043,0.532649730729
0.655014143502,0.565084589022
0.698376217157,0.60822499048
0.753087091334,0.629913507045
0.803262525159,0.662332045912
0.851160039167,0.694742425067
0.899043953653,0.719988576402
0.949205787956,0.74524288745
0.983415383778,0.7668579666
0.997103301964,0.777653266605

File: data/Co-formate/Xe.csv
P(bar),L(mmol/g)
0.00493150684932,0.0461605865
0.0115068493151,0.101550953647
0.0213698630137,0.220883839121
0.0394520547945,0.391331016152
0.0493150684932,0.493606332331
0.0969863013699,0.864269649794
0.149589041096,1.14534567865
0.200547945205,1.33261675965
0.249863013699,1.47299120834
0.299178082192,1.57498612612
0.350136986301,1.64711861436
0.402739726027,1.69791745772
0.452054794521,1.74447527529
0.499726027397,1.7867803838
0.550684931507,1.82479773345
0.6,1.84576919707
0.649315068493,1.86674066069
0.700273972603,1.88343604872
0.749589041096,1.90440751234
0.800547945205,1.91683850805
0.849863013699,1.9250167947
0.899178082192,1.94598825832
0.951780821918,1.94987878611
0.978082191781,1.95822063849
0.997808219178,1.95808043929
