Repository: CorySimon/XeKrMOFAdsorptionSurvey

# Xe/Kr adsorption isotherm survey

This repository contains data and code used to reproduce the following plot that characterizes the performance of several MOFs and porous organic cage materials for Xe/Kr separations relevant to used nuclear fuel reprocessing. This pertains to the article:

D. Banerjee, C. Simon, A. Plonka, R. Motkuri, J. Liu, X. Chen, B. Smit, J. Parise, M. Haranczyk, P. Thallapally. Metal Organic Framework with Optimal Adsorption, Separation, and Selectivity towards Xenon. *Nature Communications*. (2016) *Under revision*

Note that these are at 297 K.

Data from
Fernandez, C.A., Liu, J., Thallapally, P.K. and Strachan, D.M., 2012. Switching Kr/Xe Selectivity with Temperature in a Metal–Organic Framework. Journal of the American Chemical Society, 134(22), pp.9046-9049.

File: data/FMOF-Cu/Kr.csv
P(bar),L(mmol/g)
2.02E-02,-0.00550373
5.01E-02,0.0047117298
1.00E-01,0.023782378
1.52E-01,0.0492248242
2.00E-01,0.0727163548
2.51E-01,0.1067052435
3.01E-01,0.1374500637
4.00E-01,0.174745665
5.02E-01,0.2230084552
6.02E-01,0.2654721932
7.02E-01,0.3106564742
8.00E-01,0.3501893641
9.02E-01,0.4064929695
9.97E-01,0.4530912169
9.00E-01,0.4458110798
8.00E-01,0.4316937886
7.00E-01,0.4174691075
6.00E-01,0.3937270007
5.00E-01,0.3726785893
4.00E-01,0.3401439382
2.97E-01,0.3089516602
1.98E-01,0.2697543636
9.79E-02,0.2261361847
4.88E-02,0.1850774639

File: data/FMOF-Cu/Xe.csv
P(bar),L(mmol/g)
2.00E-02,0.0079263114
5.17E-02,0.0328343626
1.02E-01,0.0629696407
1.51E-01,0.0910851039
2.01E-01,0.118525796
2.51E-01,0.1458990111
3.01E-01,0.1712524112
4.01E-01,0.2073841553
5.01E-01,0.2493324264
6.01E-01,0.2918969885
7.01E-01,0.3348619148
8.01E-01,0.3720777912
9.01E-01,0.4141340257
9.96E-01,0.4538240629
8.98E-01,0.4679402747
7.98E-01,0.4646923763
6.99E-01,0.4541389561
5.99E-01,0.4382953302
4.98E-01,0.4209807033
3.98E-01,0.3983128923
2.99E-01,0.3693517159
1.99E-01,0.3356491478
9.94E-02,0.2954237922
4.89E-02,0.2599848132
