Repository: CorySimon/XeKrMOFAdsorptionSurvey

# Xe/Kr adsorption isotherm survey

This repository contains data and code used to reproduce the following plot that characterizes the performance of several MOFs and porous organic cage materials for Xe/Kr separations relevant to used nuclear fuel reprocessing. This pertains to the article:

D. Banerjee, C. Simon, A. Plonka, R. Motkuri, J. Liu, X. Chen, B. Smit, J. Parise, M. Haranczyk, P. Thallapally. Metal Organic Framework with Optimal Adsorption, Separation, and Selectivity towards Xenon. *Nature Communications*. (2016) *Under revision*

This data is measured by the Thallapally lab.

File: data/HKUST-1/Xe.csv
P(mbar),PercentMass
0,0
2.1,0.36109
5,0.84593
10,1.5732
20,2.77175
50,5.31803
97.9,7.7253
198.4,11.54472
301.6,14.43005
399.6,16.74917
498.4,18.86316
600.1,20.86017
699.4,22.68936
799.6,24.38462
907.1,25.98834
1005.1,27.31233
