Repository: CorySimon/XeKrMOFAdsorptionSurvey

# Xe/Kr adsorption isotherm survey

This repository contains data and code used to reproduce the following plot that characterizes the performance of several MOFs and porous organic cage materials for Xe/Kr separations relevant to used nuclear fuel reprocessing. This pertains to the article:

D. Banerjee, C. Simon, A. Plonka, R. Motkuri, J. Liu, X. Chen, B. Smit, J. Parise, M. Haranczyk, P. Thallapally. Metal Organic Framework with Optimal Adsorption, Separation, and Selectivity towards Xenon. *Nature Communications*. (2016) *Under revision*

Reference for data:

Meek, S.T., Teich-McGoldrick, S.L., Perry, J.J., Greathouse, J.A. and Allendorf, M.D., 2012. Effects of polarizability on the adsorption of noble gases at low pressures in monohalogenated isoreticular Metal–Organic Frameworks. The Journal of Physical Chemistry C, 116(37), pp.19765-19772.

Taken at 292 K actually, instead of 298 K.

File: data/IRMOF-1/Kr.csv
L(mol/L),P(bar)
0.3358872790836789,1.0010126811594104
0.3317113704895923,0.9936702898546516
0.32475487697730987,0.9838804347829905
0.32057896838399397,0.9765380434782315
0.3136157665844526,0.9618532608697268
0.3108251192357536,0.9520634057970524
0.30247330204835104,0.9373786231885477
0.2968987156374415,0.9226938405800429
0.29689536149342666,0.9202463768111144
0.2871415123451863,0.8957717391299355
0.28155015521651455,0.8688496376808412
0.27458359927372894,0.8517173913044213
0.26623178208709714,0.8370326086959166
0.2578631941827031,0.8101105072468223
0.2481026367472037,0.7807409420287995
0.2383420793117043,0.75137137681179
0.22301028960853955,0.7097644927531777
0.20905705286273268,0.6608152173908197
0.19093126166608343,0.6069710144926312
0.17837670273864092,0.5653641304350323
0.158852233724398,0.5041775362320847
0.14351038159073,0.45522826086972673
0.12817188360030624,0.40872644927528395
0.11283338560988244,0.3622246376808413
0.09610291808835333,0.31327536231848324
0.0807577118114412,0.26187862318821
0.06402389014635965,0.21048188405793675
0.05844259544788278,0.19090217391258824
0.052861300749482976,0.171322463768253
0.04311080574448679,0.14929528985498927
0.03612747908455557,0.11992572463797974
0.03054953852955407,0.10279347826054651
0.023579628443447267,0.08321376811590728
0.015211040539284407,0.056291666666711704
0.008224359735877804,0.024474637681179
0.0012578037932155456,0.007342391304343567

File: data/IRMOF-1/Xe.csv
L(mol/L),P(bar)
0.9262023060737653,1.01652608342922
0.917895558929321,1.0017763625289946
0.9095888117925837,0.9894800314622633
0.897128691083624,0.9796223992692638
0.8888219439391796,0.969779458032987
0.87636182323022,0.9550150461790785
0.8639017025212604,0.9427040241546112
0.8555949553845231,0.9304076930888933
0.8472882082400788,0.9254715315135255
0.8140612196854223,0.8910065462293275
0.8057544725486848,0.8738034355016873
0.7932943518397251,0.8614924134782332
0.7725274839863213,0.836885060388048
0.739300495428582,0.8097802445952135
0.7185336275790316,0.7827195016745737
0.6936133861603417,0.755644067796198
0.6603863976018316,0.7113655231911953
0.6105459147636813,0.6621214350963659
0.5607054319263017,0.6128773470005235
0.5191716962279714,0.5612092509896985
0.4734845869597311,0.511979853851592
0.43195085126140087,0.4603117578397537
0.37795699485411116,0.4085995889577473
0.3322698855858709,0.35201002232827727
0.2948895234574508,0.31507695625690196
0.24504904061930044,0.2584726986707092
0.1993619313518308,0.20433652187169374
0.17859506350228035,0.1797291687815085
0.16198156922341067,0.1624966761394095
0.1495214485136804,0.1501856541159555
0.12875458066412998,0.12803169085521152
0.10798771281535022,0.10833111742593525
0.07891409782675031,0.08369438242159521
0.06645397711717417,0.06402319090637243
0.008306747139666039,0.012296331066629926
0.024920241418921046,0.029528823708526275
