Repository: CorySimon/XeKrMOFAdsorptionSurvey

# Xe/Kr adsorption isotherm survey

This repository contains data and code used to reproduce the following plot that characterizes the performance of several MOFs and porous organic cage materials for Xe/Kr separations relevant to used nuclear fuel reprocessing. This pertains to the article:

D. Banerjee, C. Simon, A. Plonka, R. Motkuri, J. Liu, X. Chen, B. Smit, J. Parise, M. Haranczyk, P. Thallapally. Metal Organic Framework with Optimal Adsorption, Separation, and Selectivity towards Xenon. *Nature Communications*. (2016) *Under revision*

data from
Noble Gas Adsorption in Metal−Organic Frameworks Containing
Open Metal Sites

http://pubs.acs.org/doi/pdf/10.1021/jp501495f

File: data/MOF-505/Kr.csv
P(atm),L(cm3STP/g)
0.108215178191,3.78866466248
0.139432963261,4.87108630768
0.166489456441,5.77291544104
0.187306710421,6.31318174213
0.212285256289,7.03404055505
0.258059467074,9.02055818522
0.297599835923,10.4641648541
0.353796166862,12.2674453122
0.407914550489,13.8897554499
0.455772105851,15.8758952715
0.507801747635,17.6799313468
0.555670097529,19.3033749103
0.601455102845,20.9271962824
0.647250902693,22.1883213964
0.693030510743,23.9934908975
0.736742966013,25.2549938201
0.772122042973,26.5180079772
0.795017244264,27.2392445987
0.817912445555,27.9604812202
0.842890991424,28.6813400331
0.861619503559,29.4033322719
0.878270068383,29.9443541902
0.903237819721,31.0279092612
0.921971729122,31.5685533709
0.932383054744,31.7480124569
0.942783585835,32.290167801
0.953189514192,32.6509750161
0.965684184392,32.8300562935
0.976084715483,33.3722116376
0.990657332995,33.7322632354

File: data/MOF-505/Xe.csv
P(atm),L(cm3STP/g)
0.991596638655,138.701298701
0.976890756303,137.142857143
0.96218487395,135.584415584
0.945378151261,133.506493506
0.924369747899,131.948051948
0.905462184874,129.87012987
0.871848739496,127.792207792
0.863445378151,126.753246753
0.846638655462,125.714285714
0.823529411765,123.636363636
0.796218487395,121.038961039
0.766806722689,118.961038961
0.733193277311,116.363636364
0.705882352941,114.285714286
0.659663865546,109.090909091
0.59243697479,103.376623377
0.552521008403,98.1818181818
0.495798319328,91.4285714286
0.447478991597,85.1948051948
0.399159663866,78.961038961
0.350840336134,72.7272727273
0.300420168067,64.9350649351
0.25,55.0649350649
0.197478991597,45.1948051948
0.178571428571,40.5194805195
0.161764705882,37.9220779221
0.142857142857,33.2467532468
0.11974789916,28.0519480519
0.0966386554622,23.3766233766
0.0756302521008,18.1818181818
