Repository: CorySimon/XeKrMOFAdsorptionSurvey

# Xe/Kr adsorption isotherm survey

This repository contains data and code used to reproduce the following plot that characterizes the performance of several MOFs and porous organic cage materials for Xe/Kr separations relevant to used nuclear fuel reprocessing. This pertains to the article:

D. Banerjee, C. Simon, A. Plonka, R. Motkuri, J. Liu, X. Chen, B. Smit, J. Parise, M. Haranczyk, P. Thallapally. Metal Organic Framework with Optimal Adsorption, Separation, and Selectivity towards Xenon. *Nature Communications*. (2016) *Under revision*

data from http://pubs.acs.org/doi/pdf/10.1021/jp501495f
Noble Gas Adsorption in Metal−Organic Frameworks Containing
Open Metal Sites

File: data/PCN-14/Kr.csv
P(atm),L(cm3STP/g)
0.0291344404924,0.901451324759
0.0561855364073,1.98462858716
0.079086134964,2.52451707965
0.104059283567,3.42672402161
0.124865743015,4.32968658078
0.139432963261,4.87108630768
0.16025021724,5.41135260877
0.185223365843,6.31355955073
0.210196514446,7.21576649269
0.260148208917,8.83883224758
0.308016558811,10.4622758111
0.349640272238,11.9055046713
0.40792534502,13.5270591918
0.457882436758,14.9687768177
0.509912078541,16.772812893
0.557785825701,18.2149083274
0.60982086475,19.8375962737
0.65769461191,21.2796917082
0.699318325336,22.7229205684
0.736791541405,23.6228606588
0.765925981898,24.7056601126
0.799237906077,25.4250076911
0.822133107368,26.1462443126
0.842944964081,26.8678587428
0.859600926171,27.227532532
0.878334835572,27.7681766417
0.90747467333,28.6696279665
0.917885998953,28.8490870525
0.932458616465,29.2091386504
0.944947889399,29.5695680568
0.95534842049,30.1117234009
0.969926435268,30.2904268697
0.982415708202,30.6508562762

File: data/PCN-14/Xe.csv
P(atm),L(cm3STP/g)
0.987394957983,158.961038961
0.976890756303,157.922077922
0.960084033613,155.844155844
0.939075630252,151.688311688
0.928571428571,150.12987013
0.90756302521,146.493506494
0.876050420168,143.376623377
0.863445378151,142.337662338
0.84243697479,139.220779221
0.817226890756,135.584415584
0.796218487395,132.987012987
0.768907563025,128.831168831
0.743697478992,125.714285714
0.691176470588,117.922077922
0.65756302521,112.207792208
0.598739495798,102.337662338
0.546218487395,95.5844155844
0.5,88.3116883117
0.449579831933,79.4805194805
0.397058823529,71.6883116883
0.350840336134,64.4155844156
0.294117647059,56.1038961039
0.254201680672,48.8311688312
0.197478991597,38.4415584416
0.176470588235,35.3246753247
0.153361344538,32.2077922078
0.140756302521,29.0909090909
