Repository: CorySimon/XeKrMOFAdsorptionSurvey

# Xe/Kr adsorption isotherm survey

This repository contains data and code used to reproduce the following plot that characterizes the performance of several MOFs and porous organic cage materials for Xe/Kr separations relevant to used nuclear fuel reprocessing. This pertains to the article:

D. Banerjee, C. Simon, A. Plonka, R. Motkuri, J. Liu, X. Chen, B. Smit, J. Parise, M. Haranczyk, P. Thallapally. Metal Organic Framework with Optimal Adsorption, Separation, and Selectivity towards Xenon. *Nature Communications*. (2016) *Under revision*

Data from 
Chen, X., Plonka, A.M., Banerjee, D., Krishna, R., Schaef, H.T., Ghose, S., Thallapally, P.K. and Parise, J.B., 2015. Direct Observation of Xe and Kr Adsorption in a Xe-Selective Microporous Metal–Organic Framework. Journal of the American Chemical Society, 137(22), pp.7007-7010.

File: data/SBMOF-2/Kr.csv
P(torr),L(ccSTP/g)
7.62574,0.2646916951
15.2241,0.5361729238
27.1887,0.9700853242
35.105,1.2578384528
42.7632,1.5303299204
78.4344,2.7742434585
116.292,4.0574630262
154.401,5.307963595
192.524,6.5152787258
230.597,7.6839817975
304.406,9.8509442548
380.604,11.937883959
456.829,13.8911262799
533.119,15.741410694
609.307,17.4823663254
685.61,19.1130830489
758.1,20.6149032992
751.283,20.4683731513
718.075,19.8389078498
642.871,18.2348122867
567.427,16.5370875995
491.422,14.7517633675
416.251,12.8905574516
339.466,10.8612172924
263.769,8.7193174061
188.28,6.4431171786
112.657,3.9865415245
40.7564,1.5030602958

File: data/SBMOF-2/Xe.csv
L(ccSTP/g),P(torr)
0.9489503356,3.04956
1.4284966443,4.57462
1.9058657718,6.09773
2.1438657718,6.86535
2.3704697987,7.59766
4.7099194631,15.2212
6.8451275168,22.5211
9.0048724832,30.2016
11.0764295302,37.856
19.615033557,74.1592
27.1582550336,113.395
33.393557047,153.898
37.6126174497,187.331
41.6434899329,225.712
45.0390604027,264.911
47.8861744966,303.94
50.2808053691,342.71
52.3393288591,381.354
54.1123489933,419.964
55.6789261745,458.358
57.0503355705,496.659
58.288590604,534.971
59.3853691275,573.246
60.3865771812,611.366
61.2766442953,649.557
62.0856375839,687.729
62.7867114094,725.955
63.4726174497,760.171
63.3661744966,751.347
62.9029530201,717.76
61.5106040268,644.76
59.7216107383,569.6
57.5269798658,493.8
54.7406711409,418.958
51.1014765101,344.354
45.7452348993,263.603
38.7524832215,189.674
28.704295302,116.739
11.5628456376,36.9194
