Repository: CorySimon/XeKrMOFAdsorptionSurvey

# Xe/Kr adsorption isotherm survey

This repository contains data and code used to reproduce the following plot that characterizes the performance of several MOFs and porous organic cage materials for Xe/Kr separations relevant to used nuclear fuel reprocessing. This pertains to the article:

D. Banerjee, C. Simon, A. Plonka, R. Motkuri, J. Liu, X. Chen, B. Smit, J. Parise, M. Haranczyk, P. Thallapally. Metal Organic Framework with Optimal Adsorption, Separation, and Selectivity towards Xenon. *Nature Communications*. (2016) *Under revision*

Data from
Xiong, S., Liu, Q., Wang, Q., Li, W., Tang, Y., Wang, X., Hu, S. and Chen, B., 2015. A flexible zinc tetrazolate framework exhibiting breathing behaviour on xenon adsorption and selective adsorption of xenon over other noble gases. Journal of Materials Chemistry A, 3(20), pp.10747-10752.

File: data/ZincTetrazolate/Kr.csv
P(kPa),L(mmol/g)
99.9663305961,0.389891696751
97.3775275434,0.368231046931
92.9752529882,0.346570397112
86.7585716691,0.335740072202
81.8381623988,0.314079422383
76.3986831522,0.303249097473
71.7373412394,0.281588447653
61.8965226988,0.238267148014
51.0194347281,0.194945848375
46.3571575541,0.184115523466
43.2511550476,0.151624548736
41.437683545,0.151624548736
35.9982042985,0.140794223827
30.5596603131,0.119133574007
26.1573857578,0.0974729241877
21.2351059651,0.0974729241877
15.5393651447,0.0541516245487
11.1361553282,0.043321299639

File: data/ZincTetrazolate/Xe.csv
P(kPa),L(mmol/g)
10.9510086455,0.154758785883
15.5619596542,0.228114824657
20.3170028818,0.273614816637
25.3602305476,0.365443531355
31.1239193084,0.447862141975
36.023054755,0.530441152096
40.6340057637,0.575967877326
45.8213256484,0.658493420947
51.8731988473,0.76868787861
55.9077809798,0.823597974689
61.9596541787,0.924515994504
66.8587896254,0.988542128929
71.613832853,1.08042431015
76.5129682997,1.20010907166
81.9884726225,1.68146797624
87.4639769452,2.2555912593
92.2190201729,2.69070164089
97.4063400576,2.88454443868
100.432276657,2.9767474189
